Repository: miosync-masa/delta-theory

# δ-Theory: Unified Materials Strength & Fatigue Framework

<div align="center">

**"Nature is Geometry"** — Predicting material properties from Geometric Structural Principles
</div>

---

## 🎯 Overview

δ-Theory is a unified framework that predicts material properties from **crystal structure geometry**. Unlike traditional empirical fitting approaches, it derives material behavior from Geometric Structural Principles

### Core Equation

$$\Lambda = \frac{K}{|V|_{\text{eff}}}$$

- **K**: Destructive energy density (stress, thermal, electromagnetic, etc.)
- **|V|_eff**: Effective cohesive energy density (bond strength)
- **Λ = 1**: Critical condition (fracture / phase transition)

### What Can δ-Theory Predict?

| Module | Predicts | Method | Accuracy |
|--------|----------|--------|----------|
| **v10.0** | Yield stress σ_y | SSOC f_de (δ_L-free) | **3.2%** (25 metals) |
| **v4.1** | τ/σ, R_comp | α-coefficient geometry | Cu-calibrated |
| **v6.10** | Fatigue life N | r_th (BCC=0.65, FCC=0.02, HCP=0.20) | 4-7% |
| **v8.1** | Forming Limit Curve FLC | 7-mode discrete, 1-point calibration | 4.7% |
| **DBT** | Ductile-Brittle Transition | Grain size, segregation | — |
| **Lindemann** | Melting point prediction | Iizumi-Lindemann Law | — |

---

### From Source
```bash
git clone https://github.com/miosync-inc/delta-theory.git
cd delta-theory
pip install -e .
```

---

## 🚀 Quick Start

### Yield Stress (v10.1 SSOC)
```python
from delta_theory import calc_sigma_y, MATERIALS, calc_f_de, sigma_base_v10

# Full yield stress with strengthening mechanisms
mat = MATERIALS['Fe']
result = calc_sigma_y(mat, T_K=300)
print(f"σ_y = {result['sigma_y']:.1f} MPa")
print(f"f_de = {result['f_de']:.4f}")
print(f"branch = {result['sigma_base_branch']}")

# Direct SSOC calculation
print(f"W f_de = {calc_f_de(MATERIALS['W']):.3f}")   # → 2.993 (d⁴ JT anomaly)
print(f"Fe σ_base = {sigma_base_v10(MATERIALS['Fe']):.1f} MPa")
```

### Fatigue Life
```python
from delta_theory import fatigue_life_const_amp, MATERIALS

result = fatigue_life_const_amp(
    MATERIALS['Fe'],
    sigma_a_MPa=150,
    sigma_y_tension_MPa=200,
    A_ext=2.5e-4,
)
print(f"N_fail = {result['N_fail']:.2e} cycles")
```

### FLC Prediction (v8.1 — 7-Mode Discrete!)
```python
from delta_theory import FLCPredictor, predict_flc

# Quick prediction
eps1 = predict_flc('Cu', 'Plane Strain')  # → 0.346

# Full usage
flc = FLCPredictor()
for mode in ['Uniaxial', 'Plane Strain', 'Equi-biaxial']:
    print(f"{mode}: {flc.predict('Cu', mode):.3f}")

# Add new material from v6.9 parameters
flc.add_from_v69('MySteel', flc0=0.28, base_element='Fe')
betas, eps1s = flc.predict_curve('MySteel')  # All 7 modes!
```

---

## 📦 Repository Structure
```
delta-theory/
├── delta_theory/                      # 🔧 Main package
│   ├── material.py                      # Data layer — 25 metals + SSOC params
│   ├── ssoc.py                          # ★ Calculation layer — f_de (NEW!)
│   ├── unified_yield_fatigue_v10.py      # Application layer — σ_y, τ/σ, S-N
│   ├── unified_yield_fatigue_v6_9.py    # ← backward compat shim (re-exports v10)
│   ├── unified_flc_v8_1.py             # FLC 7-mode discrete
│   ├── dbt_unified.py                  # DBT/DBTT prediction model
│   ├── lindemann.py                    # Iizumi-Lindemann melting law
│   ├── banners.py                      # ASCII art banners
│   └── fatigue_redis_api.py            # FatigueData-AM2022 API
│
├── apps/                              # 🖥️ Applications
│   └── delta_fatigue_app.py           # Streamlit Web App
│
├── examples/                          # 📚 Usage examples
└── tests/                             # 🧪 Tests
```

---

## 🔬 Core Modules

### 1. Yield Stress — v10.0 SSOC (Structure-Selective Orbital Coupling)

**δ_L-free unified yield stress from crystal geometry**

#### Architecture (Multi-Layer Design)

```
material.py                    → Data layer      (25 metals, SSOC + crystal params)
ssoc.py                        → σ_y calculation  (f_de: PCC/SCC 3-factor model)
unified_yield_fatigue_v10.py    → Application layer (σ_y + τ/σ + R_comp → S-N, FLC)
```

#### Unified Equation

$$\sigma_y = \frac{8\sqrt{5}}{5\pi M Z} \cdot \alpha_0 \cdot \left(\frac{b}{d}\right)^2 \cdot f_{de} \cdot \frac{\sqrt{E_{\text{coh}} \cdot k_B \cdot T_m}}{V_{\text{act}}} \cdot HP$$

| Symbol | Meaning | Source |
|--------|---------|--------|
| 8√5/(5π) | ≈ 1.1384, geometric coefficient | Derived |
| M | = 3.0, unified Taylor factor (all structures) | Geometric |
| Z | Bulk coordination number | Crystal structure |
| α₀ | Packing fraction (BCC=0.289, FCC=0.250, HCP=0.250) | Crystal geometry |
| (b/d)² | = 3/2, universal geometric ratio | Crystal geometry |

# Inverse: experimental σ → back-calculate f_de
from delta_theory import inverse_f_de
f = inverse_f_de(MATERIALS['Fe'], sigma_exp_MPa=150.0)
```

---

# List available materials
python -m delta_theory flc --list
```

File: Data/nakata.csv
ref,year,alloy,wP,T_age_C,t_h,d_um,d_type,AES_type,AES_value,DBTT_C,metric,note
Song et al.,2008,2.25Cr-1Mo (P-doped),0.05,480-560,Var,~55,PAGS,Cp (at%),Variable,Formula,Charpy vTrs,Linear Fit: DBTT = 3.38*Cp - 91.95
Nakata et al.,2006,Low Alloy Steel (A533B),0.011,-,0,~30,Base Metal,PHR (P/Fe),0.038,-40,Charpy vTrs,As-received condition
Nakata et al.,2006,Low Alloy Steel (A533B),0.011,400,3000,~30,Base Metal,PHR (P/Fe),0.066,-43,Charpy vTrs,No embrittlement (P/Fe < 0.14)
Nakata et al.,2006,Low Alloy Steel (A533B),0.011,450,3000,~30,Base Metal,PHR (P/Fe),0.141,-28,Charpy vTrs,Embrittlement onset (Threshold ~0.14)
Nakata et al.,2006,Low Alloy Steel (A533B),0.011,450,15000,~30,Base Metal,PHR (P/Fe),0.196,-7,Charpy vTrs,Significant embrittlement
Nakata et al.,2006,Low Alloy Steel (A533B),0.011,500,1000,~30,Base Metal,PHR (P/Fe),0.120,-42,Charpy vTrs,Recovery (Desegregation)
Chen et al.,2011,Ti-IF Steel,0.058,600-850,Var,48-225,Ferrite,Cp (at%),Variable,Formula,Charpy DBTT,Linear Fit: DBTT = 3.12*Cp - 118.87
Wang et al.,2022,SA508-4N (Fine Grain),Doped,Var,Var,34,PAGS,Cp (at%),Variable,Formula,Mini-Charpy,Linear Fit: DBTT = 13.13*Cp - 335.70
Wang et al.,2022,SA508-4N (Coarse Grain),Doped,Var,Var,112,PAGS,Cp (at%),Variable,Formula,Mini-Charpy,Linear Fit: DBTT = 6.69*Cp - 223.87
